Repository: Daveonwave/ErNESTO-DT

BESS_DigitalTwin
==============================

Digital Twin of a Battery Energy Storage System

# Project Organization
------------
    ├── LICENSE
    ├── README.md          <- The top-level README for developers using this project.
    |
    ├── notebooks          <- Jupyter notebooks. Naming convention is ...
    |
    ├── requirements.txt   <- The requirements file for reproducing the analysis environment, e.g. generated with `pip freeze > requirements.txt`
    ├── setup.py           <- Makes project pip installable (pip install -e .) so src can be imported
    |
    ├── src                <- Source code for use in this project.
    │   ├── __init__.py         <- Makes src a Python module
    │   ├── digital_twin        <- Scripts containing the code of battery models
    |
    ├── tests               <- Testing code of this project.
       └── unit                 <- Tests on the single component of code (class, method or function)

└── integration          <- Tests on multiple components of code interacting with each other
--------

<!---

# Project Organization
------------
    ├── LICENSE
    ├── Makefile           <- Makefile with commands like `make data` or `make train`
    ├── README.md          <- The top-level README for developers using this project.
    ├── data
    │   ├── external       <- Data from third party sources.
    │   ├── interim        <- Intermediate data that has been transformed.
    │   ├── output      <- The final, canonical data sets for modeling.
    │   └── load            <- The original, immutable data dump.
    │
    ├── docs               <- A default Sphinx project; see sphinx-doc.org for details
    │
    ├── electrical             <- Trained and serialized electrical, model predictions, or model summaries
    │
    ├── notebooks          <- Jupyter notebooks. Naming convention is a number (for ordering),
    │                         the creator's initials, and a short `-` delimited description, e.g.
    │                         `1.0-jqp-initial-data-exploration`.
    │
    ├── references         <- Data dictionaries, manuals, and all other explanatory materials.
    │
    ├── reports            <- Generated analysis as HTML, PDF, LaTeX, etc.
    │   └── figures        <- Generated graphics and figures to be used in reporting
    │
    ├── requirements.txt   <- The requirements file for reproducing the analysis environment, e.g.
    │                         generated with `pip freeze > requirements.txt`
    │
    ├── setup.py           <- makes project pip installable (pip install -e .) so src can be imported
    ├── src                <- Source code for use in this project.
    │   ├── __init__.py    <- Makes src a Python module
    │   │
    │   ├── data           <- Scripts to download or generate data
    │   │   └── make_dataset.py
    │   │
    │   ├── features       <- Scripts to turn load data into features for modeling
    │   │   └── build_features.py
    │   │
    │   ├── electrical         <- Scripts to train electrical and then use trained electrical to make
    │   │   │                 predictions
    │   │   ├── predict_model.py
    │   │   └── train_model.py
    │   │
    │   └── visualization  <- Scripts to create exploratory and results oriented visualizations
    │       └── visualize.py
    │
    └── tox.ini            <- tox file with settings for running tox; see tox.readthedocs.io


--------

---->

File: data/config/params/lookup_cell_1exp-salto_termico_nuovo.csv
soc,r0,r1,c1,ocv,temp
1.0,0.005951394937953763,0.002942226833557993,10659.63644818458,4.174497210124092,0
0.9,0.005921361913240037,0.007728930690191871,7198.722593827441,4.01775727617352,0
0.8,0.005769557950781114,0.007483101548107496,8956.178016915097,3.913560884098438,0
0.7,0.005825669952044477,0.007140918324138101,8409.38382162777,3.815148660095911,0
0.6,0.0058297532221001,0.007192966860010919,7470.025430293875,3.7199404935557996,0
0.5,0.005916686655472928,0.007789981322664175,6617.542975294273,3.652466626689054,0
0.4,0.005894351621321661,0.008994914841668478,5326.965645747015,3.607811296757357,0
0.3,0.005820267341944452,0.01191251095784229,2796.826156026427,3.571659465316111,0
0.2,0.005448174861421446,0.02288056860252785,310.8953365299167,3.526203650277157,0
0.1,0.006402093414632933,0.02162216017254803,187.0069469068142,3.444295813170734,0
0.0,0.006696540204246983,0.02105072336520386,151.7301311287385,2.9869069195915063,0
1.0,0.004023736263869703,0.004000928257544676,15237.5586952359,4.191752527472261,10
0.9,0.004127214130461927,0.004892688987802152,11277.45607029086,4.075045571739077,10
0.8,0.004010922512177804,0.005063013395144478,15288.93389836773,3.9730781549756444,10
0.7,0.003981416724947541,0.004575082813457532,14187.03189171945,3.880537166550105,10
0.6,0.004068637006602784,0.00432066792061947,12810.88258382267,3.7869627259867946,10
0.5,0.004080938615881648,0.004632856063849444,12206.22716363075,3.7293381227682367,10
0.4,0.004137682897577368,0.005142369319887874,12575.26931397447,3.692924634204845,10
0.3,0.004166416581637753,0.00589325350428116,11482.92001150991,3.6664671668367244,10
0.2,0.004112796701757186,0.00727416183800178,6123.883917089725,3.617074406596486,10
0.1,0.004035464078369001,0.02021377126721668,278.0496591211945,3.5474290718432617,10
0.0,0.004414548033179025,0.02073290184752785,200.6013726876527,3.003770903933642,10
1.0,0.002983087638570778,0.003130844595079674,18725.53388742897,4.193833824722859,20
0.9,0.003035015175075863,0.003353104721213085,14918.58788179265,4.077429969649848,20
0.8,0.003036032250965316,0.003739473892835021,21049.03729691391,3.9738279354980697,20
0.7,0.002960014800073985,0.003359356921614487,21335.88459111153,3.8804799703998523,20
0.6,0.002991634411287294,0.002974712625322451,17151.73263024871,3.7847167311774257,20
0.5,0.003033301351243314,0.003183270946549688,17632.62542005829,3.7260333972975133,20
0.4,0.00309071086349862,0.003658633413687773,19926.21973188527,3.6886185782730028,20
0.3,0.00308361237443151,0.004050804669550545,20571.90143651804,3.659732775251137,20
0.2,0.003091406589998442,0.004095305508096447,15083.12242934773,3.607417186820003,20
0.1,0.003161074765420227,0.005110572811746317,6394.636556584668,3.5355778504691595,20
0.0,0.003273167026465186,0.01953833226002766,336.1303773247918,3.0026536659470695,20
1.0,0.002197813878540893,0.002479830456869154,22966.77861303526,4.195404372242918,30
0.9,0.002228751898936594,0.002447516297800489,17259.70861759216,4.079042496202127,30
0.8,0.002237985812768506,0.00291004075076684,24140.46479299896,3.975324028374463,30
0.7,0.002234497238121432,0.002807647088507115,33555.91017288352,3.8815310055237573,30
0.6,0.002270522220110619,0.002205256308144166,20859.50562493952,3.7843589555597785,30
0.5,0.00229104242430305,0.002435919125212682,22622.61180249321,3.725217915151394,30
0.4,0.002308188072363207,0.002861636232383558,26234.31423083442,3.6876836238552735,30
0.3,0.002341322847408772,0.003101178137573934,28125.50241699341,3.6572173543051827,30
0.2,0.002345539474079035,0.0028476244788328,20480.70591689081,3.603708921051842,30
0.1,0.00244528120733883,0.003008504372037701,13290.27868372794,3.5307094375853225,30
0.0,0.002597051670819939,0.006582941178095658,4305.460289008968,3.00220589665836,30
1.0,0.001776265393655463,0.002142303785258267,27669.42834366446,4.196047469212689,40
0.9,0.001801224832886364,0.001984741418981639,18261.15315383416,4.079897550334227,40
0.8,0.001812960419528042,0.00249000480874384,25167.56232621204,3.9756740791609437,40
0.7,0.001808779074124966,0.002443210691365105,47572.24345204759,3.88148244185175,40
0.6,0.0018200091000455,0.001753000587811804,24622.19318508872,3.783759981799909,40
0.5,0.001833762210507894,0.002069500675288105,26290.43297455814,3.7244324755789844,40
0.4,0.001870430198945751,0.002474248019881498,29443.60166142191,3.686859139602108,40
0.3,0.001885009425047129,0.002450859588420395,29959.93060461282,3.654129981149906,40
0.2,0.001893087981139052,0.002194847174526671,23534.54164721047,3.601013824037722,40
0.1,0.001957582385753601,0.002144319812462325,18880.66145001332,3.5281848352284926,40
0.0,0.002089770125286233,0.003450240425680984,15311.6194135472,3.0018204597494274,40

File: data/config/params/lookup_cell_1exp.csv
Soc,R_0,R_1,C_1,OCV,Temp
1.0,0.005951394937953763,0.002942226833557993,10659.63644818458,4.040075,0
0.9,0.005921361913240037,0.007728930690191871,7198.722593827441,4.0278,0
0.8,0.005769557950781114,0.007483101548107496,8956.178016915097,3.929,0
0.7,0.005825669952044477,0.007140918324138101,8409.38382162777,3.8257,0
0.6,0.0058297532221001,0.007192966860010919,7470.025430293875,3.7444,0
0.5,0.005916686655472928,0.007789981322664175,6617.542975294273,3.6914,0
0.4,0.005894351621321661,0.008994914841668478,5326.965645747015,3.655,0
0.3,0.005820267341944452,0.01191251095784229,2796.826156026427,3.6223,0
0.2,0.005448174861421446,0.02288056860252785,310.8953365299167,3.5789,0
0.1,0.006402093414632933,0.02162216017254803,187.0069469068142,3.5688,0
0.0,0.006696540204246983,0.02105072336520386,151.7301311287385,3.5609,0
1.0,0.004023736263869703,0.004000928257544676,15237.5586952359,4.045732142857143,10
0.9,0.004127214130461927,0.004892688987802152,11277.45607029086,4.0322,10
0.8,0.004010922512177804,0.005063013395144478,15288.93389836773,3.9362,10
0.7,0.003981416724947541,0.004575082813457532,14187.03189171945,3.8336,10
0.6,0.004068637006602784,0.00432066792061947,12810.88258382267,3.7499,10
0.5,0.004080938615881648,0.004632856063849444,12206.22716363075,3.6964,10
0.4,0.004137682897577368,0.005142369319887874,12575.26931397447,3.6616,10
0.3,0.004166416581637753,0.00589325350428116,11482.92001150991,3.6304,10
0.2,0.004112796701757186,0.00727416183800178,6123.883917089725,3.5852,10
0.1,0.004035464078369001,0.02021377126721668,278.0496591211945,3.5224,10
0.0,0.004414548033179025,0.02073290184752785,200.6013726876527,3.5089,10
1.0,0.002983087638570778,0.003130844595079674,18725.53388742897,4.049457142857142,20
0.9,0.003035015175075863,0.003353104721213085,14918.58788179265,4.0348,20
0.8,0.003036032250965316,0.003739473892835021,21049.03729691391,3.9393,20
0.7,0.002960014800073985,0.003359356921614487,21335.88459111153,3.8394,20
0.6,0.002991634411287294,0.002974712625322451,17151.73263024871,3.7523,20
0.5,0.003033301351243314,0.003183270946549688,17632.62542005829,3.6993,20
0.4,0.00309071086349862,0.003658633413687773,19926.21973188527,3.665,20
0.3,0.00308361237443151,0.004050804669550545,20571.90143651804,3.6347,20
0.2,0.003091406589998442,0.004095305508096447,15083.12242934773,3.5866,20
0.1,0.003161074765420227,0.005110572811746317,6394.636556584668,3.5245,20
0.0,0.003273167026465186,0.01953833226002766,336.1303773247918,3.4642,20
1.0,0.002197813878540893,0.002479830456869154,22966.77861303526,4.054349999999999,30
0.9,0.002228751898936594,0.002447516297800489,17259.70861759216,4.0371,30
0.8,0.002237985812768506,0.00291004075076684,24140.46479299896,3.9417,30
0.7,0.002234497238121432,0.002807647088507115,33555.91017288352,3.8471,30
0.6,0.002270522220110619,0.002205256308144166,20859.50562493952,3.7545,30
0.5,0.00229104242430305,0.002435919125212682,22622.61180249321,3.702,30
0.4,0.002308188072363207,0.002861636232383558,26234.31423083442,3.6679,30
0.3,0.002341322847408772,0.003101178137573934,28125.50241699341,3.6358,30
0.2,0.002345539474079035,0.0028476244788328,20480.70591689081,3.5855,30
0.1,0.00244528120733883,0.003008504372037701,13290.27868372794,3.5244,30
0.0,0.002597051670819939,0.006582941178095658,4305.460289008968,3.3943,30
1.0,0.001776265393655463,0.002142303785258267,27669.42834366446,4.057875,40
0.9,0.001801224832886364,0.001984741418981639,18261.15315383416,4.0385,40
0.8,0.001812960419528042,0.00249000480874384,25167.56232621204,3.9436,40
0.7,0.001808779074124966,0.002443210691365105,47572.24345204759,3.8505,40
0.6,0.0018200091000455,0.001753000587811804,24622.19318508872,3.7573,40
0.5,0.001833762210507894,0.002069500675288105,26290.43297455814,3.7052,40
0.4,0.001870430198945751,0.002474248019881498,29443.60166142191,3.6711,40
0.3,0.001885009425047129,0.002450859588420395,29959.93060461282,3.6341,40
0.2,0.001893087981139052,0.002194847174526671,23534.54164721047,3.5845,40
0.1,0.001957582385753601,0.002144319812462325,18880.66145001332,3.5248,40
0.0,0.002089770125286233,0.003450240425680984,15311.6194135472,3.3953,40

File: data/config/params/lookup_cell_2exp.csv
Soc,R_0,R_1,C_1,R_2,C_2,OCV,Temp
1.0,0.005951394937953763,9.70078123541402e-05,-2477.586320770424,0.002890310759386283,57668.97972562569,4.2,0
0.9,0.005921361913240037,0.003507914663804956,1102.658911578891,0.004308926523184276,28818.79283096316,4.0278,0
0.8,0.005769557950781114,0.004701485551945939,3863.921742164347,0.002977078025151092,82535.05900243674,3.929,0
0.7,0.005825669952044477,0.003621197742517679,2282.820147185907,0.003625787274965241,42145.7067080334,3.8257,0
0.6,0.0058297532221001,0.003273911687205033,1142.205735314725,0.003998260306753696,30101.29843004469,3.7444,0
0.5,0.005916686655472928,0.003785918825394252,989.9485963814242,0.00410137354071374,31100.75496344912,3.6914,0
0.4,0.005894351621321661,0.004944186485078439,813.340200752209,0.004200235261785311,35901.61798462732,3.655,0
0.3,0.005820267341944452,0.004517661677309603,37940.80599513678,0.007644994691816756,333.9814659202774,3.6223,0
0.2,0.005448174861421446,0.01828672463591385,98.52911042979264,0.0049377515891845,29893.34689083571,3.5789,0
0.1,0.006402093414632933,0.01786128302841183,82.82577307349942,0.00397636546433805,27856.80953019451,3.5688,0
0.0,0.006696540204246983,0.01773722461258675,78.59927672527922,0.0034769541421629,27402.02027542912,3.5609,0
1.0,0.004023736263869703,0.002611166912461652,9268.37059222701,0.001494878635104212,204818.5984001305,4.2,10
0.9,0.004127214130461927,0.002729110948164082,5734.546524667649,0.002220806363367825,63716.81877639101,4.0322,10
0.8,0.004010922512177804,0.003603888793778487,8555.338877419723,0.001691296528663713,238810.7775084227,3.9362,10
0.7,0.003981416724947541,0.003533717083437193,9082.400521392097,0.001229753614479164,340354.4512770083,3.8336,10
0.6,0.004068637006602784,0.002959092085968895,8048.656467373067,0.001430270600589989,137141.1036051355,3.7499,10
0.5,0.004080938615881648,0.002981050102413785,6961.345192807624,0.001724878536687773,106577.8203663725,3.6964,10
0.4,0.004137682897577368,0.00354703629154407,6883.713504828735,0.001739394994529084,160555.7908177101,3.6616,10
0.3,0.004166416581637753,0.004009233674467594,5347.751331004163,0.002102086704592209,153607.7750542277,3.6304,10
0.2,0.004112796701757186,0.004882997538527056,1918.351497054249,0.002590049471256191,90106.16259976245,3.5852,10
0.1,0.004035464078369001,0.01594606904234575,101.3643410580204,0.004444228149617115,19904.83735886877,3.5224,10
0.0,0.004414548033179025,0.01685947360593854,93.25165474468074,0.004012846971131342,18815.03774263484,3.5089,10
1.0,0.002983087638570778,0.002307648811721559,12193.34719397618,0.000937226051849984,380166.1822605071,4.2,20
0.9,0.003035015175075863,0.002370832518502008,10044.63068509706,0.001027163999253543,175058.8098772959,4.0348,20
0.8,0.003036032250965316,0.002432557934499369,11083.57386285193,0.001424898796601525,208707.6690796582,3.9393,20
0.7,0.002960014800073985,0.002621873937052599,12814.11730628274,0.001037501510875681,685369.1648006075,3.8394,20
0.6,0.002991634411287294,0.002402718232237588,12348.29235119541,0.0006443788006216897,495125.6924960308,3.7523,20
0.5,0.003033301351243314,0.002318652466620885,11745.9173624018,0.0009241065890751754,251307.0422331849,3.6993,20
0.4,0.00309071086349862,0.002448268065226578,11243.94861822319,0.001312878593243076,214115.743056119,3.665,20
0.3,0.00308361237443151,0.002767466539533969,10764.34447121918,0.001469176364138225,265755.1364565733,3.6347,20
0.2,0.003091406589998442,0.002777625596829369,7796.475582762822,0.001427484074119299,183716.3101904506,3.5866,20
0.1,0.003161074765420227,0.003548926255858453,2809.672214947987,0.001639271573614181,96078.0464715457,3.5245,20
0.0,0.003273167026465186,0.01539096544372642,120.793203174373,0.004330078928354764,22103.99043846211,3.4642,20
1.0,0.002197813878540893,0.001886781747488218,14146.32462617807,0.0007128453476170751,525681.416195109,4.2,30
0.9,0.002228751898936594,0.001968777367078123,12892.88998527254,0.0005133401086626356,425355.6319494518,4.0371,30
0.8,0.002237985812768506,0.00180336257599778,13543.35012389158,0.001163412309604007,185465.3694433734,3.9417,30
0.7,0.002234497238121432,0.001978531492016766,15010.84029907686,0.001165898102294694,638939.5846864012,3.8471,30
0.6,0.002270522220110619,0.001801575436030656,14843.95014096879,0.0004605551035956902,717502.9587475455,3.7545,30
0.5,0.00229104242430305,0.001797740927839464,15180.85359041713,0.0006853254535459495,349439.0240700117,3.702,30
0.4,0.002308188072363207,0.001857934059840027,15777.37835071291,0.001067949256069699,232395.4863910133,3.6679,30
0.3,0.002341322847408772,0.001925639188724459,14278.14630068873,0.001274309640579758,233407.6353269943,3.6358,30
0.2,0.002345539474079035,0.001920157528946809,12165.49119263747,0.000980007231240291,215414.5356251926,3.5855,30
0.1,0.00244528120733883,0.0007316821686734754,340752.2959227907,0.002340197562083222,8347.18117284899,3.5244,30
0.0,0.002597051670819939,0.005247724814575361,1954.117115154442,0.001617095184670621,240908.8787752079,3.3943,30
1.0,0.001776265393655463,0.001606040238252124,15110.29861723413,0.0006300293561493779,689790.606682603,4.2,40
0.9,0.001801224832886364,0.001689787144395827,14054.76727799261,0.0003282656708075706,831017.5558137941,4.0385,40
0.8,0.001812960419528042,0.00157469485541506,15537.15503525584,0.0009529219538855865,195448.271381606,3.9436,40
0.7,0.001808779074124966,0.001542711769191407,16714.22263666015,0.001138647004710704,525053.8754278881,3.8505,40
0.6,0.0018200091000455,0.001410684603820989,16758.15764778635,0.0003870918862435348,799949.2013643739,3.7573,40
0.5,0.001833762210507894,0.001472445770362429,17434.38453115185,0.0006305745779821368,327024.3604127168,3.7052,40
0.4,0.001870430198945751,0.001627314057792817,18306.12374789632,0.0008999836697617566,269702.1015046738,3.6711,40
0.3,0.001885009425047129,0.001356817089362861,16728.08449311156,0.001131059752756103,161055.9023375225,3.6341,40
0.2,0.001893087981139052,0.001613566151166368,15963.13752447559,0.0006169429794208949,344334.2570990774,3.5845,40
0.1,0.001957582385753601,0.001739797808114729,12728.07529541546,0.0004588568302026286,676691.083912709,3.5248,40
0.0,0.002089770125286233,0.002629099980681615,7006.475594473352,0.001130002768978605,561212.2798045533,3.3953,40

File: data/config/params/lookup_module_2exp.csv
soc,r0,r1,c1,r2,c2,voc,temp,soh
1.0,0.003873751670903996,0.0035522015110405823,16900.773037245173,0.0006675350787673273,2379499.8692498575,4.054794047619048,10,1.0
0.9,0.004084973069124944,0.0034729327149290185,16479.444643150997,0.0005657579539327235,2924559.2914926363,4.037999999999999,10,1.0
0.8,0.0044435784127468845,0.004680143707964575,13699.631407071849,0.0009903415519210705,1574525.9870958405,3.939599999999999,10,1.0
0.7,0.004700520391386866,0.004465885753786266,14722.774197853629,0.0024875638488852376,551169.2296388637,3.8497999999999992,10,1.0
0.6,0.004816316100479918,0.004150656290580572,14356.68873448233,0.0009582138198725179,1563373.7274536402,3.750366666666667,10,1.0
0.5,0.0050698264457393555,0.004323142124373014,15032.408702499406,0.0009888797434651042,1409207.0057750333,3.696233333333331,10,1.0
0.4,0.005203739528651954,0.0046156676858120456,13261.911937016172,0.0016604042931034992,614681.5637811229,3.6614666666666666,10,1.0
0.3,0.005552842924503546,0.005165050890779899,13172.693739237071,0.0023657830332191416,576478.6218134066,3.632233333333334,10,1.0
0.2,0.006002032002994309,0.005784539567212521,8837.756172187765,0.002238455596014196,537380.0049785095,3.583666666666666,10,1.0
0.1,0.008468343004931557,0.009761679337459587,2697.2132581600604,0.0024738506286455446,387458.126191112,3.5203666666666673,10,1.0
0.0,0.008232077250767918,0.03456841957345144,208.5620969344999,0.005947193132501868,79393.925817733,3.4853333333333327,10,1.0
1.0,0.0024484353340493295,0.002577271047508834,18336.767747061163,0.0007129361662322766,3427602.7176516294,4.060986904761905,25,1.0
0.9,0.002466184126020374,0.0022644589569009053,18390.098502469256,0.0005452548896187221,4101995.277983057,4.041766666666666,25,1.0
0.8,0.0026908280655008536,0.002994014378981983,17463.96373459001,0.0007784760283189516,3010835.4774400895,3.9458999999999986,25,1.0
0.7,0.0026802121204071716,0.003553627550994591,20908.025216570797,0.0014007916498028222,995519.1103340625,3.8604,25,1.0
0.6,0.0028320013875464903,0.002580421768805278,20473.165737438943,0.0008864178172481337,2099662.797751939,3.7631666666666663,25,1.0
0.5,0.0028933912069545576,0.00261709719383895,20085.631875195562,0.0007075795787727518,2446687.5600922336,3.705866666666665,25,1.0
0.4,0.0030487059755697652,0.0030679637354661836,21837.478068266133,0.000873881624794066,1641955.6139569297,3.6702333333333343,25,1.0
0.3,0.003035736686179717,0.0033399659472820383,22714.16619254648,0.0013424429973021867,918479.3820242563,3.6411333333333338,25,1.0
0.2,0.0031094758180033894,0.003230070050033403,19034.66207557818,0.0010063599914103966,1802030.9855601215,3.5939999999999994,25,1.0
0.1,0.0031793257709611437,0.0035921344523209683,14060.33087257849,0.0011209615001989692,2207088.368797558,3.5394000000000005,25,1.0
0.0,0.0041111934707291084,0.00666008658656716,6281.671258792745,0.00228707222237583,1068209.6969276653,3.4778666666666656,25,1.0
1.0,0.0018708942152097095,0.0020074236153210983,21195.840720005403,0.0004535634455126204,3346052.137832106,4.065291666666666,40,1.0
0.9,0.0018622404400963925,0.0016194137504871974,22120.28726304739,0.00040705590405943476,5208302.35367046,4.043800000000001,40,1.0
0.8,0.0019813920192513013,0.002218511226328131,19807.22774385128,0.0005780247878232207,3874211.220703038,3.9478,40,1.0
0.7,0.001942563777666844,0.0029364656214016555,23611.40983809428,0.0008138544147514027,1763899.5105425427,3.8613999999999993,40,1.0
0.6,0.001988417743413076,0.0018521372568397476,29497.925350746795,0.0005594988272230411,3331039.0636933898,3.7647000000000004,40,1.0
0.5,0.0020016410992741117,0.0018985653899099343,25790.52205438859,0.00044449598689313367,3534644.9416189217,3.7076000000000002,40,1.0
0.4,0.0020413754711148292,0.0024104582543593416,27648.534293355755,0.0004986800627008382,2782055.2719664476,3.6714666666666664,40,1.0
0.3,0.0021292560742038795,0.0024820704260872573,30185.816154062908,0.000820529534052104,1588452.862607778,3.6393666666666675,40,1.0
0.2,0.002058445959465708,0.0021540509777089917,24807.162480362036,0.0008248288682196542,7220415.869066925,3.5873999999999997,40,1.0
0.1,0.00223133116632098,0.0021135869334782584,22637.89713854045,0.0007798648517554533,8342915.971740091,3.5307999999999997,40,1.0
0.0,0.0024164517495103423,0.0032632317866133926,15924.720490102862,0.0018419901191886847,2459425.1682687146,3.4637999999999995,40,1.0
1.0,0.003599077065299339,0.0035464301488882613,15180.417771390332,0.0008197267415758925,2266939.050929795,4.055572619047618,10,0.9895785482815977
0.9,0.0037345650597847774,0.003621610204709776,13593.917777172745,0.0006865177148979402,2748210.914119501,4.039566666666667,10,0.9895785482815977
0.8,0.004390686650449936,0.004724730420640559,12831.56807033582,0.001061525420809739,1591536.0707187108,3.9417999999999993,10,0.9895785482815977
0.7,0.004680039882568221,0.0042848995461685375,14486.649576438005,0.0025329287442876973,502158.7306403539,3.8507999999999996,10,0.9895785482815977
0.6,0.004952746971226041,0.004043903185981564,14636.761866092176,0.001102860219179734,1648150.5585128022,3.7511666666666668,10,0.9895785482815977
0.5,0.005184651865490519,0.004261297017759399,14806.242020174916,0.0010143582725187224,1249405.4708134355,3.695666666666667,10,0.9895785482815977
0.4,0.0054312760553535035,0.004625581560159257,13773.100295952056,0.001602405724064269,647270.2872666767,3.661666666666668,10,0.9895785482815977
0.3,0.005632140871667702,0.005314764519138134,11537.116099017321,0.0024355342330562237,530457.795614874,3.6343333333333336,10,0.9895785482815977
0.2,0.006345832038455341,0.0057873142888821135,9311.189335068082,0.0021139405446145457,642184.037018874,3.5874666666666655,10,0.9895785482815977
0.1,0.007198966472845613,0.010432646518676777,2298.112179230583,0.002251312470740351,537956.1962480326,3.5257666666666676,10,0.9895785482815977
0.0,0.009535958063952842,0.035330836482982665,237.42877873447395,0.004882083956988994,140921.08080034205,3.488866666666666,10,0.9895785482815977
1.0,0.0025531534711838366,0.002684137279746364,17122.852551606993,0.0008286500534612628,2968954.290267272,4.0624809523809535,25,0.9993354589540778
0.9,0.002562132351636679,0.0024049940783577397,17199.903147564713,0.0005237948729735784,4043862.9567867024,4.042199999999999,25,0.9993354589540778
0.8,0.0027607273980214493,0.003273949259605617,16213.658734359167,0.0007561887361149152,2737146.032742868,3.9455999999999993,25,0.9993354589540778
0.7,0.0028782993681488412,0.0033724923795844354,20845.265434830926,0.0017940224273502972,659504.2647018316,3.8573666666666666,25,0.9993354589540778
0.6,0.0029085274829476404,0.00251556347194238,19832.603301763982,0.0007534506328376855,2007260.7479640692,3.7567,25,0.9993354589540778
0.5,0.002916430892279026,0.0027703711495067934,19689.922399982148,0.0007163041900570384,2023234.4345086918,3.701633333333332,25,0.9993354589540778
0.4,0.0030797467774245765,0.0032632363835362055,21513.21491812838,0.0009555868375875562,1374194.0320963375,3.666966666666667,25,0.9993354589540778
0.3,0.0030715456594002126,0.003363639435608971,21779.430099807487,0.0013115577101094358,919008.6405981765,3.6347000000000014,25,0.9993354589540778
0.2,0.0032550745482090807,0.0032726028127429752,19483.295452704908,0.0008284608724369132,2557220.8228093027,3.583266666666667,25,0.9993354589540778
0.1,0.003426947819259549,0.0035374054792352374,13506.374746975243,0.0010047553046594602,2112978.2875936497,3.5221999999999998,25,0.9993354589540778
0.0,0.00458039009786135,0.008252229203600907,4669.895116305591,0.0037243877706663988,796848.8228544585,3.4278333333333335,25,0.9993354589540778
1.0,0.0019166183683665282,0.002126810378730475,20457.550406542203,0.0005444201025694015,3622167.351292653,4.0650416666666676,40,0.9857728052660962
0.9,0.0018874168744480032,0.00176065446995289,20768.93452036429,0.000452483318192644,4267513.060406315,4.0444666666666675,40,0.9857728052660962
0.8,0.0020516405750809234,0.0022841080470876146,20026.640058337198,0.0005729001001315246,4110870.364926215,3.948466666666666,40,0.9857728052660962
0.7,0.0020077577208977623,0.003026788204717527,23996.773844161613,0.0009157292342211349,1753940.4723194924,3.8621999999999996,40,0.9857728052660962
0.6,0.0019760768659058485,0.0018495642379809643,27882.622425601367,0.0006068150710573074,3667578.1553470595,3.763866666666667,40,0.9857728052660962
0.5,0.0020172296184167216,0.002045359876845021,24404.58992678356,0.0005160476775503303,3902677.883272314,3.7080666666666664,40,0.9857728052660962
0.4,0.0020290345410773187,0.002570705883424022,26398.896515170236,0.0005532060235690147,3247248.3495876202,3.6727333333333334,40,0.9857728052660962
0.3,0.002130160344098465,0.002613434024304473,28496.019432128935,0.0008189273068781307,1838550.6514101971,3.641266666666667,40,0.9857728052660962
0.2,0.0021076853814247162,0.0021074378705062975,25437.174433544064,0.00070799914532504,4731055.77004142,3.5899666666666663,40,0.9857728052660962
0.1,0.0021745211788404785,0.002262480350460816,20474.756789306837,0.0010665395574455045,3737445.696946497,3.5363666666666673,40,0.9857728052660962
0.0,0.002365471100611103,0.00317783937510329,15766.880613405809,0.0017865762448294902,2606830.8679013206,3.476766666666666,40,0.9857728052660962
1.0,0.004381688026418204,0.0034776832129385835,17667.75393998235,0.0010149861408597686,1837239.420945129,4.049838095238095,10,0.959750265148424
0.9,0.004669726743874364,0.003668654588398749,14930.542058580302,0.0008891754407993255,2006393.6939002485,4.036166666666668,10,0.959750265148424
0.8,0.005041609028631865,0.004719281096797852,14884.718459422691,0.0012516491405991123,1474890.5771752319,3.9364000000000003,10,0.959750265148424
0.7,0.005108647339283725,0.004212554192591522,16438.199631071413,0.002494105825158625,657890.3412970247,3.8405333333333327,10,0.959750265148424
0.6,0.0052878214941209185,0.003897816620199871,15456.826443740805,0.0014152429894223174,1363907.4144224396,3.746633333333334,10,0.959750265148424
0.5,0.005534814377583972,0.004153825658042335,14917.291524551294,0.001241436248268352,1230017.6539972972,3.691933333333333,10,0.959750265148424
0.4,0.005840706451259644,0.004487590049639301,14320.629538536403,0.0017458347480767491,647277.0691650866,3.6581,10,0.959750265148424
0.3,0.0062240269864102015,0.005001365580164922,12805.461973255877,0.0023834649604406034,577768.7634067007,3.6290666666666667,10,0.959750265148424
0.2,0.006541101361803398,0.006128891703942248,7306.316634155142,0.0022898891755407697,636421.0378226495,3.582599999999999,10,0.959750265148424
0.1,0.008500640988661155,0.010670827525928872,1952.5968809661126,0.00232492714537388,530160.3789826374,3.5197000000000007,10,0.959750265148424
0.0,0.010607089993525618,0.0471350174809596,436.63972434789355,0.015665699970905368,82671.46861110268,3.4315000000000007,10,0.959750265148424
1.0,0.002605382804243132,0.0025267343087718368,18978.887861368064,0.0007247701125640261,2987387.4525279487,4.055283333333334,25,0.9635214707394952
0.9,0.0026261580234943033,0.002241134605595622,17889.568438865357,0.0005489678682342863,3246037.3613975747,4.038866666666667,25,0.9635214707394952
0.8,0.002889770237443545,0.0030806867366143685,17691.986346219703,0.0007768889922468337,2969028.0712715634,3.9387333333333334,25,0.9635214707394952
0.7,0.0029183521804189883,0.0031492412805749956,23702.344605078735,0.0014989938514240128,1212239.196581103,3.8410333333333333,25,0.9635214707394952
0.6,0.003009403737402732,0.002408136776188541,22705.939316908036,0.0008233805450763901,2782930.0980049954,3.747266666666666,25,0.9635214707394952
0.5,0.0031059266912378883,0.0027348803799016165,22388.702392709267,0.0008219589973059206,2144395.917134436,3.6946,25,0.9635214707394952
0.4,0.0031860396908030553,0.0031829819993203,24929.133705464857,0.0010022969803056474,1496311.75099351,3.661233333333334,25,0.9635214707394952
0.3,0.003276928420466769,0.00309176664380042,24643.370486904332,0.0012424614505307033,1286010.5092004926,3.6245000000000007,25,0.9635214707394952
0.2,0.0034164146517375355,0.003095600606615608,19725.741484533184,0.0011026278095942685,2245426.4688454126,3.573833333333333,25,0.9635214707394952
0.1,0.0037900797876214867,0.0033944514495702904,13519.889563150135,0.0013319499330000462,1963595.1778794348,3.512866666666667,25,0.9635214707394952
0.0,0.005431194439182792,0.010773139105574958,6251.730005892734,0.008143209912124302,350314.1052539663,3.3373666666666666,25,0.9635214707394952
1.0,0.0020547328604104587,0.0020545787654265373,22309.886330160774,0.0007099605348067018,3043944.208359743,4.0607952380952375,40,0.9737472545400517
0.9,0.0020563357917851794,0.0016794340500255005,21878.19665624969,0.0005131427085077062,3873833.5291163744,4.041933333333335,40,0.9737472545400517
0.8,0.0020936744826164514,0.002288291561280039,19227.04006955217,0.0007766327073530278,3114312.089997773,3.9437666666666686,40,0.9737472545400517
0.7,0.002165650088191239,0.002779587064591671,27617.3008738039,0.0011651174979136086,1763828.5988738937,3.8517333333333323,40,0.9737472545400517
0.6,0.0021076659670360735,0.0018211149207171262,29193.737675444125,0.000836375852176847,2971083.565245683,3.7573666666666665,40,0.9737472545400517
0.5,0.00219130571362292,0.0019788103637911727,27924.798579566374,0.0006442061101402431,3847733.2745302217,3.7022999999999984,40,0.9737472545400517
0.4,0.0022331296673972906,0.0024159612949614735,30179.72826425106,0.0006375122469581184,3195662.3937404277,3.667900000000001,40,0.9737472545400517
0.3,0.0021509410254153525,0.0023770622152927763,27730.714799131172,0.0009006081499942836,2225958.62465549,3.632,40,0.9737472545400517
0.2,0.0022422640715968663,0.002075822876323308,24967.068824868078,0.0009141927632774114,3974668.691064217,3.582233333333333,40,0.9737472545400517
0.1,0.002364983071272648,0.001931161368160487,23916.42412103799,0.001207226736481864,3190979.135070582,3.5232000000000014,40,0.9737472545400517
0.0,0.0026683507705884887,0.004136923864395067,20094.413299689055,0.00361636376667737,980867.0000201071,3.4345000000000003,40,0.9737472545400517
1.0,0.0038806848365511007,0.0029184464290638876,18344.31484901537,0.0009526532138415044,1265391.0119613886,4.033697619047619,10,0.8821331004219448
0.9,0.004510248138057162,0.003439323232160807,14299.263451126742,0.0008586523913412413,1191510.7386325637,4.024066666666668,10,0.8821331004219448
0.8,0.005107517288788134,0.004886133528638559,14623.697225869333,0.0015594076828422676,993280.2417977409,3.9168333333333347,10,0.8821331004219448
0.7,0.0052472272837016205,0.0041983937855963145,15652.239299919427,0.0021513866041713557,795968.1787580497,3.807700000000001,10,0.8821331004219448
0.6,0.005646157570132625,0.0038521809183769203,16614.0729520483,0.0013899617929020597,1329444.3269858588,3.7226000000000004,10,0.8821331004219448
0.5,0.005427443520494955,0.004736778029730552,13113.689847783173,0.001539914567272751,890446.327432967,3.674500000000001,10,0.8821331004219448
0.4,0.006263955411413772,0.004744602964504385,13872.966332017348,0.002199806097809611,539369.8385673043,3.643500000000001,10,0.8821331004219448
0.3,0.006616523336718424,0.0057400967840976515,9346.69026970954,0.002569087814931442,551747.9378823827,3.6056666666666666,10,0.8821331004219448
0.2,0.008428633298431066,0.007828302126672545,4380.781924602079,0.0024664145110530667,603683.256496421,3.548000000000002,10,0.8821331004219448
0.1,0.011123147235265616,0.0303142341696123,403.96541387059006,0.006190603727971307,121196.72574327608,3.4851,10,0.8821331004219448
0.0,0.009976767487563714,0.09429398427084955,1214.7964859040508,0.07358830163881055,24057.470162404516,3.350866666666666,10,0.8821331004219448
1.0,0.002920371733332001,0.0027119263024057033,19485.51003672412,0.0009751628031966956,1837399.8102403875,4.043415476190477,25,0.9289347767052692
0.9,0.0030711644918944175,0.002403497598882091,17809.061960596864,0.0006980227391756567,2043131.8560509596,4.030400000000001,25,0.9289347767052692
0.8,0.0031320500302335005,0.003422729868474398,17555.377802268635,0.0011812835143948474,1745247.742587001,3.926033333333334,25,0.9289347767052692
0.7,0.0031290710048589676,0.0031151956751251115,22100.0087586213,0.0016748397810736793,1099436.6731234202,3.8206999999999995,25,0.9289347767052692
0.6,0.003246463299177953,0.002606625672841941,23468.928392119175,0.0011532751217550013,1858476.002813011,3.735,25,0.9289347767052692
0.5,0.0032587152115699488,0.003041235980360524,21980.940237493767,0.0009844154883706818,1927500.213527473,3.6843333333333335,25,0.9289347767052692
0.4,0.003346448922679481,0.00347653064978084,22871.019789826012,0.001210036148641959,1271889.6067959422,3.6520666666666672,25,0.9289347767052692
0.3,0.003532658955902297,0.0032059151733497605,22376.926622503463,0.0014946667443955278,1157052.599268006,3.612,25,0.9289347767052692
0.2,0.0037119535567724403,0.0033002904075656756,17509.944067107066,0.0013438714607395402,1771021.4698112842,3.5579333333333336,25,0.9289347767052692
0.1,0.0040285282538532145,0.005413451311389839,7542.184845423158,0.001855997883306465,1205116.877353207,3.4986000000000006,25,0.9289347767052692
0.0,0.004971338013542551,0.07011830277060582,2145.2933509542318,0.05243864686125551,40064.327932339234,3.2984666666666658,25,0.9289347767052692
1.0,0.002097517970244248,0.0020673892916902017,20227.650094069264,0.0007859534367838356,1433398.896724476,4.045541666666667,40,0.9105351965798174
0.9,0.002089609500127982,0.0016254787122337597,16908.423493208746,0.0005801771822782552,1239518.4199385527,4.030100000000001,40,0.9105351965798174
0.8,0.002249418826756595,0.0025029376023369076,19642.534448375,0.0009605737743801471,2039789.5510898216,3.9261333333333335,40,0.9105351965798174
0.7,0.0022243809519232427,0.0025042717981876407,27664.96648505741,0.0013028356275709418,1574564.4504588214,3.821966666666666,40,0.9105351965798174
0.6,0.00224002776984694,0.001936047422432837,28146.41912195176,0.0009137391370209561,2678838.4950742577,3.7359333333333313,40,0.9105351965798174
0.5,0.002295907654838042,0.002258716980560164,26788.832056668198,0.0007510157098604416,3070298.8988741045,3.686466666666667,40,0.9105351965798174
0.4,0.002333589895160568,0.0026323093807350205,28981.77399909415,0.0008634178759772904,2187606.882869902,3.653700000000001,40,0.9105351965798174
0.3,0.002378093728218446,0.0022326559547881136,28753.31542596145,0.0009897388293885077,2350017.398095159,3.607699999999999,40,0.9105351965798174
0.2,0.002429810556505387,0.0021530039555073045,22578.00872910322,0.0011933049674273805,2885629.03348314,3.553933333333333,40,0.9105351965798174
0.1,0.002765858935419078,0.002654895993115436,16796.720597625692,0.0017287038242778286,2039036.4383411917,3.4942333333333324,40,0.9105351965798174
0.0,0.0030746311949544905,0.0587356304923682,2874.223511951461,0.05182206454861999,56936.58478558961,3.2428,40,0.9105351965798174

File: data/config/params/lookup_module_2exp_CU4.csv
soc,r0,r1,c1,r2,c2,voc,temp
1.0,0.003880685,0.002918446,18344.31485,0.000952653,1265391.012,4.033697619,10
0.9,0.004510248,0.003439323,14299.26345,0.000858652,1191510.739,4.024066667,10
0.8,0.005107517,0.004886134,14623.69723,0.001559408,993280.2418,3.916833333,10
0.7,0.005247227,0.004198394,15652.2393,0.002151387,795968.1788,3.8077,10
0.6,0.005646158,0.003852181,16614.07295,0.001389962,1329444.327,3.7226,10
0.5,0.005427444,0.004736778,13113.68985,0.001539915,890446.3274,3.6745,10
0.4,0.006263955,0.004744603,13872.96633,0.002199806,539369.8386,3.6435,10
0.3,0.006616523,0.005740097,9346.69027,0.002569088,551747.9379,3.605666667,10
0.2,0.008428633,0.007828302,4380.781925,0.002466415,603683.2565,3.548,10
0.1,0.011123147,0.030314234,403.9654139,0.006190604,121196.7257,3.4851,10
0.0,0.009976767,0.094293984,1214.796486,0.073588302,24057.47016,3.350866667,10
1.0,0.002920372,0.002711926,19485.51004,0.000975163,1837399.81,4.043415476,25
0.9,0.003071164,0.002403498,17809.06196,0.000698023,2043131.856,4.0304,25
0.8,0.00313205,0.00342273,17555.3778,0.001181284,1745247.743,3.926033333,25
0.7,0.003129071,0.003115196,22100.00876,0.00167484,1099436.673,3.8207,25
0.6,0.003246463,0.002606626,23468.92839,0.001153275,1858476.003,3.735,25
0.5,0.003258715,0.003041236,21980.94024,0.000984415,1927500.214,3.684333333,25
0.4,0.003346449,0.003476531,22871.01979,0.001210036,1271889.607,3.652066667,25
0.3,0.003532659,0.003205915,22376.92662,0.001494667,1157052.599,3.612,25
0.2,0.003711954,0.00330029,17509.94407,0.001343871,1771021.47,3.557933333,25
0.1,0.004028528,0.005413451,7542.184845,0.001855998,1205116.877,3.4986,25
0.0,0.004971338,0.070118303,2145.293351,0.052438647,40064.32793,3.298466667,25
1.0,0.002097518,0.002067389,20227.65009,0.000785953,1433398.897,4.045541667,40
0.9,0.00208961,0.001625479,16908.42349,0.000580177,1239518.42,4.0301,40
0.8,0.002249419,0.002502938,19642.53445,0.000960574,2039789.551,3.926133333,40
0.7,0.002224381,0.002504272,27664.96649,0.001302836,1574564.45,3.821966667,40
0.6,0.002240028,0.001936047,28146.41912,0.000913739,2678838.495,3.735933333,40
0.5,0.002295908,0.002258717,26788.83206,0.000751016,3070298.899,3.686466667,40
0.4,0.00233359,0.002632309,28981.774,0.000863418,2187606.883,3.6537,40
0.3,0.002378094,0.002232656,28753.31543,0.000989739,2350017.398,3.6077,40
0.2,0.002429811,0.002153004,22578.00873,0.001193305,2885629.033,3.553933333,40
0.1,0.002765859,0.002654896,16796.7206,0.001728704,2039036.438,3.494233333,40
0.0,0.003074631,0.05873563,2874.223512,0.051822065,56936.58479,3.2428,40

File: data/config/params/voc.csv
temp,soc,voc
0,1.00527650716982,4.1442
0,0.884427179478569,4.0278
0,0.763570103916885,3.929
0,0.64269837952382,3.8257
0,0.521822067835873,3.7444
0,0.400941772416643,3.6914
0,0.280085126017317,3.655
0,0.159236750473919,3.6223
0,0.0413944759033542,3.5789
0,0.0166400279885696,3.5688
10,1.00412809675212,4.1465
10,0.895451313173906,4.0322
10,0.786749311133431,3.9362
10,0.678048686292432,3.8336
10,0.569351633087478,3.7499
10,0.460649536235362,3.6964
10,0.351943989794545,3.6616
10,0.243242625090603,3.6304
10,0.134543669583673,3.5852
10,0.0258426499005023,3.5224
20,1.00922439514117,4.147
20,0.906274501172037,4.0348
20,0.803324424977896,3.9393
20,0.700372097495603,3.8394
20,0.597415457941069,3.7523
20,0.494472833425631,3.6993
20,0.391516266280658,3.665
20,0.288578089104924,3.6347
20,0.185628339468749,3.5866
20,0.082677425989023,3.5245
30,1.0070541420552,4.1474
30,0.906339854481501,4.0371
30,0.805625962167686,3.9417
30,0.704913571321091,3.8471
30,0.604206109732621,3.7545
30,0.503511263758556,3.702
30,0.402812523553641,3.6679
30,0.302119467361737,3.6358
30,0.201413952476076,3.5855
30,0.100703592156643,3.5244
40,1.00959128700669,4.1476
40,0.912184804380588,4.0385
40,0.81477258954618,3.9436
40,0.717362491380329,3.8505
40,0.619947178887816,3.7573
40,0.522540744176888,3.7052
40,0.425123805003304,3.6711
40,0.327719046863675,3.6341
40,0.230303505617446,3.5845
40,0.132889697244876,3.5248
40,0.0354800027867276,3.3953

File: data/config/params/voc_table.csv
temp,soc,voc
0,0,3.5609
0,0.05,3.58206931888115
0,0.1,3.60048376317042
0,0.15,3.61889820745968
0,0.2,3.63333000560421
0,0.25,3.64685935585528
0,0.3,3.66099802687371
0,0.35,3.67605719038869
0,0.4,3.69111635390368
0,0.45,3.71290959387467
0,0.5,3.734832108134
0,0.55,3.76335214912627
0,0.6,3.79698156702656
0,0.65,3.83194014755293
0,0.7,3.87467139860387
0,0.75,3.9174026496548
0,0.8,3.95878124132397
0,0.85,3.99965596857549
0,0.9,4.04279947366961
0,0.95,4.09095861622495
0,1,4.13911775878029
10,0,3.5089
10,0.05,3.53635646140828
10,0.1,3.56524303495793
10,0.15,3.59162716511451
10,0.2,3.61241853325103
10,0.25,3.6323395349612
10,0.3,3.64669078072751
10,0.35,3.66104202649383
10,0.4,3.6769842118448
10,0.45,3.69299075481312
10,0.5,3.7157671499665
10,0.55,3.74037569090053
10,0.6,3.77350016426334
10,0.65,3.81200166799876
10,0.7,3.85431933615553
10,0.75,3.90151317710634
10,0.8,3.94790232477151
10,0.85,3.99205974514922
10,0.9,4.03698404758684
10,0.95,4.08957117624332
10,1,4.1421583048998
20,0,3.4642
20,0.05,3.50066702789707
20,0.1,3.53494897815592
20,0.15,3.56510898252161
20,0.2,3.59331470182294
20,0.25,3.61667561341815
20,0.3,3.63806205584377
20,0.35,3.65277962751219
20,0.4,3.66782635750825
20,0.45,3.68448386705385
20,0.5,3.70214566116145
20,0.55,3.7278881561918
20,0.6,3.75448648951934
20,0.65,3.79678584989904
20,0.7,3.83908521027874
20,0.75,3.88755653595633
20,0.8,3.93607413747301
20,0.85,3.98259785444942
20,0.9,4.02897955883005
20,0.95,4.08245425955629
20,1,4.13694678775337
30,0,3.3943
30,0.05,3.4588955110507
30,0.1,3.52349102210141
30,0.15,3.55430765309225
30,0.2,3.58464216873007
30,0.25,3.60976757058169
30,0.3,3.63474137666228
30,0.35,3.65106386382353
30,0.4,3.66700339392321
30,0.45,3.68387927584344
30,0.5,3.7008109673078
30,0.55,3.72623816858814
30,0.6,3.75230703015307
30,0.65,3.79660724976951
30,0.7,3.84258199609884
30,0.75,3.88945006355396
30,0.8,3.9364154861821
30,0.85,3.98373276342465
30,0.9,4.03109465055277
30,0.95,4.08491559962053
30,1,4.13967446385779
40,0,3.1774
40,0.05,3.41460341378831
40,0.1,3.48107523711163
40,0.15,3.53528603982891
40,0.2,3.56592851290197
40,0.25,3.5945286474712
40,0.3,3.61998659769427
40,0.35,3.64256360364513
40,0.4,3.66155651564793
40,0.45,3.67980770788513
40,0.5,3.69730979750593
40,0.55,3.719887194256
40,0.6,3.74663080732151
40,0.65,3.78605238867474
40,0.7,3.83388881069882
40,0.75,3.88169339893609
40,0.8,3.92948105224565
40,0.85,3.97791891224063
40,0.9,4.02662943594719
40,0.95,4.0808548590489
40,1,4.13685729187402
